Repository: tapman104/standards-db

# Fastener Standards Domain Database (ISO, DIN, GOST, BIS)

A structured, machine-readable engineering standards repository for mechanical fasteners. This project organizes international fastener standards into YAML + Markdown records, validates them against a strict schema, and builds a searchable SQLite database for manufacturing, procurement, QA, and engineering automation.

Keywords: fastener standards database, ISO fastener standards, DIN standards, GOST standards, BIS standards, bolt standards, nut standards, washer standards, machine-readable standards, engineering compliance data.

## What This Project Is

This repository is a domain-organized standards knowledge base focused on fasteners under the mechanical domain.

It provides:
- Canonical YAML records for each standard
- Human-readable Markdown documents for each standard
- A strict schema for structural consistency
- Validation tooling for quality checks
- SQLite export for querying and integrations

## Project Structure

```text
project/
  build/
    validate.py
    build_sqlite.py
    sqlite/
  domains/
    mechanical/
      fasteners/
        iso/
        din/
        gost/
        indian/
    electrical/
    materials/
    fluid/
    manufacturing/
  schemas/
    standard.schema.yaml
```

## Data Model (Fast Summary)

Each standard record includes normalized fields such as:
- Identity: standard, title, body, country, status
- Classification: category, sub_category
- Technical: dimensions, materials, surface_treatments, mechanical_properties
- Interoperability: equivalents (ISO/DIN/GOST/Indian)
- Compliance metadata: sources, legal_status, confidence, versioning

Schema source: [schemas/standard.schema.yaml](schemas/standard.schema.yaml)

## Quick Start

### 2) Validate all standards
From [project/build](build):

```bash
python validate.py
```

Expected output: all YAML files pass validation.

## How to Use the Data

### Browse standard files
Fastener files are grouped by body and type in:
- [project/domains/mechanical/fasteners](domains/mechanical/fasteners)

### Query SQLite quickly
Example SQL:

```sql
SELECT standard, title, body, category
FROM standards
WHERE body IN ('ISO', 'DIN')
ORDER BY standard;
```

### Integrate in applications
- Load YAML records for rule engines and metadata pipelines
- Use SQLite for dashboards, APIs, and compliance lookup tools
- Join equivalents and mechanical properties tables for cross-standard analysis

## Legal and Compliance

Please review:
- [project/LEGAL.md](LEGAL.md)

Important points:
- This project is an engineering reference dataset, not legal advice
- Standards bodies own official texts and trademarks
- Verify requirements against official, purchased/current standards before production use

## SEO Notes

This README intentionally includes high-intent technical terms used by engineers and sourcing teams, including ISO/DIN/GOST/BIS fastener standards, standards database, and machine-readable engineering data.

File: project/docs/md/gost/general/1759.5-87.md
---
standard: GOST 1759.5-87
title: "Nuts — Mechanical Properties (Property Classes)"
category: general_specification
sub_category: nut_mechanical_properties
country: "USSR/Russia"
body: GOST
equivalent_iso:
  - ISO 898-2
equivalent_indian:
  - IS 1367-6
confidence: high
scope: "mechanical and physical properties for hexagon nuts — property classes 4 through 12"
source_type: researched_summary
legal_status: factual_cross_reference
doc_version: "2.0"
last_updated: "2026-05"
---

# Standard Overview

GOST 1759.5-87 specifies the mechanical and physical property requirements for metric hexagon nuts across property classes 4 through 12. It defines proof load stress, hardness, and material requirements for each class, and establishes the compatibility rules between bolt and nut property classes.

Equivalent to ISO 898-2. The Indian equivalent is IS 1367 Part 6.

# Cross References

| Standard | Body | Confidence | Notes |
|----------|------|------------|-------|
| ISO 898-2 | ISO | HIGH | Mechanical properties of nuts |
| IS 1367-6 | BIS | HIGH | Indian equivalent for nut mechanical properties |

# Property Classes and Pairing Rules

Nut property class must be selected to match the bolt to avoid thread stripping at the nut:

| Nut Class | Min Proof Load Stress (MPa) | Hardness HV (min–max) | Compatible Bolt Classes |
|-----------|-----------------------------|-----------------------|------------------------|
| 4 | 400 | 130–302 | 3.6, 4.6, 4.8 |
| 5 | 500 | 130–302 | 3.6, 4.6, 4.8, 5.6, 5.8 |
| 6 | 600 | 150–302 | 5.6, 5.8, 6.8 |
| 8 | 800 | 200–353 | 6.8, 8.8 |
| 10 | 1000 | 272–353 | 10.9 |
| 12 | 1200 | 295–353 | 12.9 |

# Materials

| Nut Class | Steel | Notes |
|-----------|-------|-------|
| 4, 5, 6 | Low-medium carbon steel | No heat treatment required |
| 8 | Medium carbon or carbon-boron | May be heat treated |
| 10, 12 | Alloy steel | Heat treated |

# Testing Methods

| Test | Method |
|------|--------|
| Proof load (axial) | Thread mandrel loaded to proof load — no stripping, no fracture |
| Hardness (Vickers) | ISO 6507-1 on bearing face — min/max HV per class |
| Dimensional | Thread 6H gauge check + WAF + height |

# Sources Consulted

- ISO 898-2 (published mechanical property values)
- IS 1367-6 documentation
- GOST 1759.5-87 published data
