Repository: tapman104/standards-db

# Fastener Standards Domain Database (ISO, DIN, GOST, BIS)

A structured, machine-readable engineering standards repository for mechanical fasteners. This project organizes international fastener standards into YAML + Markdown records, validates them against a strict schema, and builds a searchable SQLite database for manufacturing, procurement, QA, and engineering automation.

Keywords: fastener standards database, ISO fastener standards, DIN standards, GOST standards, BIS standards, bolt standards, nut standards, washer standards, machine-readable standards, engineering compliance data.

## What This Project Is

This repository is a domain-organized standards knowledge base focused on fasteners under the mechanical domain.

It provides:
- Canonical YAML records for each standard
- Human-readable Markdown documents for each standard
- A strict schema for structural consistency
- Validation tooling for quality checks
- SQLite export for querying and integrations

## Project Structure

```text
project/
  build/
    validate.py
    build_sqlite.py
    sqlite/
  domains/
    mechanical/
      fasteners/
        iso/
        din/
        gost/
        indian/
    electrical/
    materials/
    fluid/
    manufacturing/
  schemas/
    standard.schema.yaml
```

## Data Model (Fast Summary)

Each standard record includes normalized fields such as:
- Identity: standard, title, body, country, status
- Classification: category, sub_category
- Technical: dimensions, materials, surface_treatments, mechanical_properties
- Interoperability: equivalents (ISO/DIN/GOST/Indian)
- Compliance metadata: sources, legal_status, confidence, versioning

Schema source: [schemas/standard.schema.yaml](schemas/standard.schema.yaml)

## Quick Start

### 2) Validate all standards
From [project/build](build):

```bash
python validate.py
```

Expected output: all YAML files pass validation.

## How to Use the Data

### Browse standard files
Fastener files are grouped by body and type in:
- [project/domains/mechanical/fasteners](domains/mechanical/fasteners)

### Query SQLite quickly
Example SQL:

```sql
SELECT standard, title, body, category
FROM standards
WHERE body IN ('ISO', 'DIN')
ORDER BY standard;
```

### Integrate in applications
- Load YAML records for rule engines and metadata pipelines
- Use SQLite for dashboards, APIs, and compliance lookup tools
- Join equivalents and mechanical properties tables for cross-standard analysis

## Legal and Compliance

Please review:
- [project/LEGAL.md](LEGAL.md)

Important points:
- This project is an engineering reference dataset, not legal advice
- Standards bodies own official texts and trademarks
- Verify requirements against official, purchased/current standards before production use

## SEO Notes

This README intentionally includes high-intent technical terms used by engineers and sourcing teams, including ISO/DIN/GOST/BIS fastener standards, standards database, and machine-readable engineering data.

File: project/domains/mechanical/fasteners/gost/lock_nuts/50592-93.md
---
standard: GOST 50592-93
title: "Hexagon Lock Nut with Nylon Insert — Low Form (Nyloc Nut)"
category: lock_nut
sub_category: nylon_insert_lock_nut_low_form
country: "USSR/Russia"
body: GOST
also_known_as:
  - Nyloc nut
  - Nylock nut
  - Polymer insert lock nut
  - Prevailing torque nut
equivalent_iso:
  - ISO 7040
equivalent_din:
  - DIN 985
equivalent_indian:
  - IS 7002
confidence: high
thread_range: "M3-M39"
thread_tolerance: 6H
product_grade: B
property_classes:
  - "5"
  - "6"
  - "8"
  - "10"
  - "A2"
  - "A4"
insert_material: "PA6 or PA66 (polyamide)"
max_temperature_c: 120
min_reuse_cycles_iso: 5
source_type: researched_summary
legal_status: factual_cross_reference
doc_version: "2.0"
last_updated: "2026-05"
---

# Standard Overview

GOST 50592-93 specifies prevailing torque lock nuts that use a permanently deformed non-metallic (nylon/polyamide) insert to create friction against the mating bolt thread, resisting loosening under vibration and dynamic loads. The nylon insert is undersized relative to the bolt thread and does not cut into it, allowing limited reuse.

These are among the most widely used locking fasteners in general machinery, automotive, and consumer product assembly. Low-form variants correspond to DIN 985 / ISO 7040. The Indian standard IS 7002 covers prevailing torque hexagon nuts of this type.

**Key limitation:** The nylon insert limits service temperature to approximately 120°C continuous. For higher temperatures, all-metal lock nuts (ISO 7042 / DIN 980) must be substituted.

# Cross References

| Standard | Body | Confidence | Notes |
|----------|------|------------|-------|
| ISO 7040 | ISO | HIGH | Nylon insert lock nut, style 1 (regular/low height) |
| DIN 985 | DIN | HIGH | Low-form nyloc → replaced by ISO 7040; dimensions identical |
| IS 7002 | BIS | HIGH | Indian prevailing torque hex nut standard |

> **DIN 985 vs DIN 982:** DIN 985 = low form (→ ISO 7040); DIN 982 = high form (→ ISO 7041).
> DIN 985 height < DIN 982 height for same diameter.
> See GOST 11872-89 for the high-form variant.

# Dimensions

| Parameter | Value |
|-----------|-------|
| Thread range | M3 to M39 |
| Form | Low (standard height) |
| Thread tolerance | 6H |
| Product grade | B |
| Nylon insert | Upper end of nut; polyamide ring captures bolt thread on entry |
| One-way orientation | Nylon insert end installed last (top of joint) — do not invert |

# Mechanical Properties

| Property Class | Min Proof Load Stress (MPa) | Hardness (HV) |
|----------------|-----------------------------|--------------------|
| 5 | 500 | 130–302 |
| 6 | 600 | 150–302 |
| 8 | 800 | 200–353 |
| 10 | 1000 | 272–353 |

Governed by GOST 1759.5-87 and ISO 2320 (prevailing torque requirements).

# Materials

| Component | Material |
|-----------|---------|
| Nut body | Carbon steel (classes 5–10) or stainless A2/A4 |
| Nylon insert | PA6 (polyamide 6) or PA66 (polyamide 66) |

PA66 continuous service limit ~130°C; PA6 ~120°C. Both fail rapidly above these limits. Do not use in environments with strong acids, solvents, or hydraulic oils at elevated temperature.

# Surface Treatments

| Treatment | Compatibility | Notes |
|-----------|--------------|-------|
| Zinc electroplating | YES | Cold process only — bath temperature safe for nylon |
| Mechanical zinc plating | YES | Safe for nylon insert |
| Geomet / Dacromet | YES | Ambient-cure process — safe for nylon |
| Hot-dip galvanizing | NO | 450°C bath destroys nylon insert — PROHIBITED |
| Stainless A2/A4 (no coating) | YES | Standard for corrosive environments |

> **⚠ CRITICAL:** Hot-dip galvanizing (450°C) will melt and destroy the polyamide insert. HDG is absolutely prohibited for nylon insert lock nuts.

# Marking Requirements

- Property class number on one hexagon flat face: "5", "6", "8", "10"
- Stainless: "A2" or "A4" with strength code if applicable
- Nylon insert colour is manufacturer-specific — NOT a standardised property class indicator
- Do not rely on insert colour alone to identify property class

# Testing Requirements

ISO 2320 prevailing torque test (5-cycle protocol):

| Thread | Min torque — 1st on-cycle (Nm) | Min torque — 5th on-cycle (Nm) |
|--------|-------------------------------|-------------------------------|
| M6 | 1.8 | 1.2 |
| M8 | 3.0 | 2.0 |
| M10 | 5.0 | 3.4 |
| M12 | 8.0 | 5.4 |
| M16 | 15 | 10 |
| M20 | 25 | 17 |
| M24 | 36 | 24 |

Values shown are for class 6, coarse thread, dry condition. Class 8 and 10 values are ~30–40% higher.

Additional tests:
- Proof load: no thread stripping or fracture
- Hardness: within property class limits
- Off-torque: must remain manually removable (max prevailing torque not exceeded)

# Designation Examples

**GOST format:**
```
Nut M12 — 6 — 01 GOST 50592-93
Nut M16 — 8 — 01 GOST 50592-93
Nut M12 — A2 GOST 50592-93
```

**ISO equivalent:**
```
ISO 7040 — M12 — 6 — Zn
ISO 7040 — M16 — 8 — Zn
ISO 7040 — M12 — A2
```

**DIN equivalent (legacy):**
```
DIN 985 M12 — 8 — Zn
```

**IS equivalent:**
```
IS 7002 — M12, Property Class 6, Type 1 (Nylon Insert), Zinc Plated
```

# Reusability

Maximum **5 assembly cycles** per ISO 2320. This is not a recommendation — it is the test basis.

**Mandatory discard regardless of cycle count:**
- Measured prevailing torque falls below ISO 2320 minimum for the size/class
- Visible nylon damage (cracking, deformation beyond thread profile)
- Any heat exposure above 120°C — insert no longer functions reliably on reuse
- Any contact with strong solvents, concentrated acids, or hydraulic oil at elevated temperature

# Reliability Notes

- HIGH confidence: GOST 50592-93 = ISO 7040 = DIN 985 confirmed (FCH sourcing network + multiple)
- Low form only — for high form see GOST 11872-89 (= ISO 7041 / DIN 982)
- IS 7002 covers both low and high form nylon insert nuts under a single standard
- Temperature limit of 120°C is firm — use ISO 7042 / DIN 980 for elevated temperature service

# Sources Consulted

- aspenfasteners.com (DIN 982/985 spec)
- fasteners.eu
- IS 7002:2005 PDF (BIS)
- fastenersclearinghouse.com
- ISO 2320 prevailing torque requirements
