Repository: tapman104/standards-db

# Fastener Standards Domain Database (ISO, DIN, GOST, BIS)

A structured, machine-readable engineering standards repository for mechanical fasteners. This project organizes international fastener standards into YAML + Markdown records, validates them against a strict schema, and builds a searchable SQLite database for manufacturing, procurement, QA, and engineering automation.

Keywords: fastener standards database, ISO fastener standards, DIN standards, GOST standards, BIS standards, bolt standards, nut standards, washer standards, machine-readable standards, engineering compliance data.

## What This Project Is

This repository is a domain-organized standards knowledge base focused on fasteners under the mechanical domain.

It provides:
- Canonical YAML records for each standard
- Human-readable Markdown documents for each standard
- A strict schema for structural consistency
- Validation tooling for quality checks
- SQLite export for querying and integrations

## Data Model (Fast Summary)

Each standard record includes normalized fields such as:
- Identity: standard, title, body, country, status
- Classification: category, sub_category
- Technical: dimensions, materials, surface_treatments, mechanical_properties
- Interoperability: equivalents (ISO/DIN/GOST/Indian)
- Compliance metadata: sources, legal_status, confidence, versioning

Schema source: [schemas/standard.schema.yaml](schemas/standard.schema.yaml)

# Fastener Standards Cross-Reference Database

A normalized, machine-readable reference database covering metric fastener standards across four standards bodies: **GOST** (Soviet/Russian), **ISO** (International), **DIN** (German), and **IS/BIS** (Indian). Built for engineering cross-referencing, procurement substitution, RAG/AI retrieval, and SQLite/API ingestion.

---

## Overview

When working across international engineering contexts — Russian legacy plant, European procurement, Indian manufacturing — the same physical fastener may be specified under four different standard numbers. This database maps all of those equivalences in one place, with full technical content per standard: dimensions, mechanical properties, materials, surface treatments, marking, testing, designation strings, and reusability rules.

**65 standards documented. 4 standards bodies. 7 fastener categories.**

---

## Repository Structure

```
stanadard/
├── README.md                          ← this file
├── gost_crossref_research.md          ← source research document (Category 1)
├── gost_crossref_category2_socket_setscrew_locknut.md  ← source research (Category 2)
└── standards/
    ├── index.json                     ← machine-readable cross-reference index (all 65 standards)
    ├── gost/
    │   ├── bolts/                     ← 9 files
    │   ├── nuts/                      ← 2 files
    │   ├── washers/                   ← 2 files
    │   ├── socket_screws/             ← 1 file
    │   ├── set_screws/                ← 2 files
    │   ├── lock_nuts/                 ← 2 files
    │   ├── thread_standards/          ← 3 files
    │   └── general/                   ← 2 files
    ├── iso/
    │   ├── bolts/                     ← 4 files
    │   ├── nuts/                      ← 4 files
    │   ├── washers/                   ← 2 files
    │   ├── socket_screws/             ← 2 files
    │   └── set_screws/                ← 4 files
    ├── din/
    │   ├── bolts/                     ← 4 files
    │   ├── nuts/                      ← 4 files
    │   ├── washers/                   ← 2 files
    │   ├── socket_screws/             ← 1 file
    │   └── set_screws/                ← 4 files
    └── indian/
        ├── bolts/                     ← 5 files
        ├── nuts/                      ← 2 files
        ├── washers/                   ← 2 files
        ├── socket_screws/             ← 1 file
        └── set_screws/                ← 4 files
```

---

## Standards Covered

### GOST (Soviet / Russian Federation) — 23 files

#### Bolts (9)
| File | Standard | Title |
|------|----------|-------|
| `gost/bolts/7798-70.md` | GOST 7798-70 | Hex bolt, Grade B, partial thread — M6–M48 |
| `gost/bolts/7805-70.md` | GOST 7805-70 | Hex bolt, full thread — M1.6–M64 |
| `gost/bolts/7817-80.md` | GOST 7817-80 | Hex bolt, Grade A precision, partial thread — M1.6–M24 |
| `gost/bolts/15589-70.md` | GOST 15589-70 | Hex bolt, Grade C (black) — max class 5.8 |
| `gost/bolts/22353-77.md` | GOST 22353-77 | High-strength structural bolt, large WAF — class 10.9, single-use |

### ISO (International) — 16 files

### DIN (German) — 15 files

> All DIN fastener standards in this database are **withdrawn** (except DIN 127). They are documented for legacy drawing support and spare-parts procurement. New designs must use the ISO replacements.

### IS / BIS (Indian) — 14 files

## File Format

Every standard file uses the same structure:

File: stanadard/standards/gost/general/1759.4-87.md
---
standard: GOST 1759.4-87
title: "Bolts, Screws, Studs — Mechanical Properties (Property Classes)"
category: general_specification
sub_category: mechanical_properties
country: "USSR/Russia"
body: GOST
equivalent_iso:
  - ISO 898-1
equivalent_indian:
  - IS 1367-3
confidence: high
scope: "mechanical and physical properties for bolts, screws, studs — all property classes 3.6 to 12.9"
source_type: researched_summary
legal_status: factual_cross_reference
doc_version: "2.0"
last_updated: "2026-05"
---

# Standard Overview

GOST 1759.4-87 specifies the mechanical and physical property requirements for metric fasteners (bolts, screws, and studs) across all property classes from 3.6 to 12.9. It defines minimum tensile strength, proof load stress, yield point, elongation, impact energy, and hardness for each property class.

The property class marking system — where the first digit × 100 = nominal tensile strength in MPa and the product of both digits × 10 = nominal yield strength — is consistent with ISO 898-1. The Indian equivalent IS 1367 Part 3 adopts the same system. This standard is the mechanical backbone of the entire GOST fastener series.

# Cross References

| Standard | Body | Confidence | Notes |
|----------|------|------------|-------|
| ISO 898-1 | ISO | HIGH | Direct equivalent — mechanical properties of bolts and screws |
| IS 1367-3 | BIS | HIGH | Indian equivalent for mechanical properties of threaded fasteners |

# Property Class System

The property class designation (e.g., 8.8, 10.9, 12.9) encodes the mechanical properties:
- **First digit × 100** = nominal ultimate tensile strength (MPa)
- **Both digits product × 10** = nominal lower yield stress or 0.2% proof stress (MPa)

Example: Property class 10.9 → 10 × 100 = 1000 MPa tensile; 10 × 9 × 10 = 900 MPa yield

# Mechanical Properties Table

| Property Class | Min Tensile Rm (MPa) | Min Yield Re (MPa) | Min Proof Stress Rp0.2 (MPa) | Min Elongation A (%) | Hardness HV (min–max) |
|----------------|----------------------|---------------------|-------------------------------|----------------------|----------------------|
| 3.6 | 300 | 180 | 180 | 25 | 90–172 |
| 4.6 | 400 | 240 | 225 | 22 | 120–220 |
| 4.8 | 400 | 320 | 310 | 14 | 130–220 |
| 5.6 | 500 | 300 | 280 | 20 | 155–220 |
| 5.8 | 500 | 400 | 380 | 10 | 155–220 |
| 6.8 | 600 | 480 | 440 | 8 | 190–250 |
| 8.8 (≤M16) | 800 | 640 | 580 | 12 | 245–353 |
| 8.8 (>M16) | 800 | 640 | 580 | 12 | 245–353 |
| 9.8 | 900 | 720 | 650 | 10 | 290–360 |
| 10.9 | 1000 | 900 | 830 | 9 | 310–372 |
| 12.9 | 1220 | 1100 | 970 | 8 | 385–435 |

# Materials per Property Class

| Property Class | Steel Category | Typical GOST Grade | Heat Treatment |
|----------------|---------------|--------------------|-|
| 4.6 | Carbon steel | Steel 10, Steel 20 | None (as-drawn) |
| 5.6/5.8 | Carbon steel | Steel 20, Steel 35 | As-drawn or annealed |
| 8.8 (≤M16) | Carbon or carbon-boron | Steel 35 | Q&T |
| 8.8 (>M16) | Cr-alloy | Steel 40X | Q&T |
| 10.9 | Cr-Mn-Si alloy | Steel 30HGSA, 40X | Q&T |
| 12.9 | Ni-Mo or Cr-Mn-Si alloy | 35HGSA, 40HN2MA | Q&T, controlled chemistry |

**Class 12.9 material restrictions:** S ≤ 0.035%, P ≤ 0.035%. No conventional acid-bath electroplating.

# Testing Methods

| Property | Test Method |
|----------|-------------|
| Tensile strength | ISO 6892-1 (uniaxial tensile test) |
| Proof load | Axial proof load per ISO 898-1 Clause 9.2 |
| Yield (0.2% offset) | ISO 6892-1 extensometer method |
| Hardness | ISO 6507-1 (Vickers HV10) — core and surface |
| Impact | ISO 148-1 Charpy V-notch at −20°C |
| Elongation | ISO 6892-1 gauge length 5d |

# Sources Consulted

- GOST 1759.4-87 published data
- ISO 898-1 (mechanical properties tables — published values)
- IS 1367-3 documentation
